Repository: joncchiueh/SustainableBiochar

# Ammonia Adsorption on Acid-Activated Biochar
_Toward a low-cost, farm-scale alternative to wet scrubbers_

## Project Aim
Agricultural activities emit large quantities of gaseous ammonia (NH₃), a precursor to fine-particulate matter that harms respiratory health and the climate. This project evaluates **acid-activated biochars** produced from rice straw (R) and cherry wood chips (WC) as sustainable, on-farm adsorbents for NH₃ capture. We combine laboratory breakthrough experiments with open, reproducible data analysis in Python to quantify removal performance and identify the feedstock / pyrolysis settings that maximize adsorption capacity. :contentReference[oaicite:0]{index=0}

## Experimental Snapshot
| Step | Details (key parameters) |
|------|--------------------------|
| **Feedstocks** | Rice straw (R) & cherry wood chips (WC) |
| **Pyrolysis** | 400 – 600 °C for 15, 30, 60 min in a muffle furnace |
| **Chemical activation** | Overnight soak in 30 % H₃PO₄ (3 mL g⁻¹), 100 °C dry → acid-activated “A” samples |
| **Column tests** | 0.5 g packed bed, 2.5 L min⁻¹ air carrying 25 – 35 ppm NH₃ |
| **Sensors & logging** | Electrochemical NH₃ sensor (0.01 ppm res.), 1 min interval |
| **Breakthrough criterion** | Effluent ≈ influent or plateau >15 min |

Full protocols (“Methods” section) are in [`/docs/BiocharTesting_ArticleOutline.pdf`](docs/BiocharTesting_ArticleOutline.pdf). :contentReference[oaicite:1]{index=1}

## Key Findings
* Acid activation boosted NH₃ capacity roughly **3- to 5-fold** compared with non-activated chars.
* Best performer: **WC-500-30-A** ≈ 0.31 mg NH₃ g⁻¹ at breakthrough (duplicate-trial mean).
* Adsorption capacity rises with **lower pH (< 3)** and, to a lesser extent, higher pyrolysis temperature up to ~500 °C.
* Rice-straw chars showed higher yields but slightly lower capacities than wood-chip chars under identical conditions.
These trends indicate acid-activated biochar is a viable, greener substitute for wet scrubbers and small-bed activated-carbon systems in livestock facilities. :contentReference[oaicite:2]{index=2}

## Repository Layout

### How the Code Connects
`AdsorptionMaster_test4.ipynb` walks through the entire analytics pipeline:

1. **Data clean-up** – trims header whitespace, standardizes IDs and time stamps.
2. **Feature engineering** – computes the **effluent / influent ratio** and tags breakthrough.
3. **Curve plotting** – generates per-sample breakthrough curves and correlation heat maps.
4. **Capacity calculation** – numerically integrates (C_in – C_out)·Q dt and normalizes by biochar mass.
5. **Sensitivity exploration** – rapid regression fits (Polynomial, OLS) to test links between pH, pyrolysis settings, room RH/Temp, and capacity.

Running the notebook reproduces every figure cited in the manuscript draft.

## Quick Start
```bash

# 1) Clone and enter the repo
git clone https://github.com/your-handle/biochar-nh3-adsorption.git
cd biochar-nh3-adsorption

# 2) Create environment (conda or venv)
conda env create -f environment.yml     # or: pip install -r requirements.txt
conda activate biochar

# 3) Launch Jupyter
jupyter lab AdsorptionMaster_test4.ipynb
```

File: AdsorptionMaster_test4.ipynb
```
import pandas as pd
import numpy as np

# ---------- Read & clean ----------
df = pd.read_excel("ammoniatest4.xlsx", engine="openpyxl")  # <-- key change
df.columns = df.columns.str.strip()          # trim stray spaces

df = df.rename(columns={
    "Sample": "ID",
    "Time":   "Time(biochar char)"
})

# Make sure the two critical columns are present
required_cols = {
    "ID", "run time", "influent mg/m^3", "effluent mg/m^3",
    "Flow Rate", "mass(g)", "Biochar Temp", "Time(biochar char)",
    "Feed", "Room Temp", "Relative Humidity"
}
missing = required_cols.difference(df.columns)
if missing:
    raise ValueError(f"Missing columns in CSV: {missing}")

# ---------- Sort & process ----------
df = df.sort_values(by=["ID", "run time"])

results = []
for sample_id, g in df.groupby("ID"):

    time = g["run time"].to_numpy()                 # min
    Cin  = g["influent mg/m^3"].to_numpy()          # mg/m³
    Cout = g["effluent mg/m^3"].to_numpy()

    Q    = g["Flow Rate"].iloc[0]                   # L/s
    m    = g["mass(g)"].iloc[0]                     # g adsorbent

    # optional: convert L → m³ (1 L = 1e-3 m³) right here:
    adsorbed_mass = Q * 1e-3 * np.trapz(Cin - Cout, x=time)

    q = adsorbed_mass / m                           # mg adsorbed per g

    results.append({
        "ID": sample_id,
        "Adsorption Capacity (mg/g)": q,
        "Pyrolysis Temp (C)":        g["Biochar Temp"].iloc[0],
        "Pyrolysis Time (min)":      g["Time(biochar char)"].iloc[0],
        "Feedstock":                 g["Feed"].iloc[0],
        "Room Temp (C)":             g["Room Temp"].iloc[0],
        "Relative Humidity (%)":     g["Relative Humidity"].iloc[0]
    })

results_df = pd.DataFrame(results)
display(results_df)
```

                 ID  Adsorption Capacity (mg/g)  Pyrolysis Temp (C)  \
0       R-400-30-AD                   11.694444                 400   
1        R-400-60-A                    8.629250                 400   
2       R-400-60-AD                    7.370563                 400   
3        R-500-15-A                    7.461300                 500   
4   R-500-60-A-M1-B                    5.075875                 500   
5       R-500-60-AD                    9.054500                 500   
6        R-600-15-A                    4.442900                 600   
7       R-600-30-AD                    7.991174                 600   
8       R-600-30-AM                    6.050975                 600   
9       WC-400-15-A                    7.545014                 400   
10     WC-400-15-AD                    3.714646                 400   
11      WC-400-30-A                    5.484500                 400   
12     WC-400-30-AD                    3.180625                 400   
13      WC-400-60-A                   12.791275                 400   
14     WC-500-15-A                     9.467500                 500   
15     WC-500-15-AD                    9.492233                 500   
16    WC-500-15-ADI                    2.928625                 500   
17      WC-500-30-A                    8.778964                 500   
18     WC-500-30-AD                    5.234905                 500   
19    WC-500-30-ADI                    7.088795                 500   
20      WC-500-60-A                    4.684785                 500   
21      WC-600-15-A                    7.626500                 600   
22      WC-600-30-A                   11.312000                 600   
23     WC-600-30-AD                   15.187375                 600   
24      WC-600-60-A                   11.450417                 600   

    Pyrolysis Time (min) Feedstock  Room Temp (C)  Relative Humidity (%)  
0                     30         R           28.5                   55.0  
1                     60         R           19.1                   52.0  
2                     60         R           18.3                   40.0  
3                     15         R           19.4                   62.0  
4                     60         R           21.4                    NaN  
5                     60         R           21.0                    NaN  
6                     15         R           21.8                    0.0  
7                     30         R           20.0                   52.0  
8                     30         R           18.0                   52.0  
9                     15        WC           19.3                   46.0  
10                    15        WC           19.0                   40.0  
11                    30        WC           17.9                   41.0  
12                    30        WC           20.0                    NaN  
13                    60        WC           18.8                   51.0  
14                    15        WC            NaN                    NaN  
15                    15        WC           18.3                   65.0  
16                    15        WC           19.4                   59.0  
17                    30        WC           18.7                   46.0  
18                    30        WC           25.0                   37.0  
19                    30        WC            NaN                    NaN  
20                    60        WC           19.6                   40.0  
21                    15        WC           22.0                   23.0  
22                    30        WC           22.0                    NaN  
23                    30        WC            NaN                    NaN  
24                    60        WC           19.9                   41.0

```
import seaborn as sns
import matplotlib.pyplot as plt

###### Correlation Matrix - Both Feedstocks together#############

# Only include numeric columns for correlation
numeric_df = results_df.select_dtypes(include=[np.number])

# Compute correlation matrix
corr_matrix = numeric_df.corr()

# Plot heatmap
plt.figure(figsize=(8, 6))
sns.heatmap(corr_matrix, annot=True, cmap='coolwarm', fmt=".2f")
plt.title('Correlation Matrix of Experimental Variables')
plt.tight_layout()
plt.show()
```

```
###### Correlation Matrix - Feedstocks separated###########
# Loop through each feedstock type
for feed_type in results_df['Feedstock'].unique():
    # Subset the data for the current feedstock
    subset = results_df[results_df['Feedstock'] == feed_type]
    
    # Only include numeric columns
    numeric_subset = subset.select_dtypes(include=[np.number])
    
    # Compute correlation matrix
    corr_matrix = numeric_subset.corr()

    # Plot the heatmap
    plt.figure(figsize=(8, 6))
    sns.heatmap(corr_matrix, annot=True, cmap='coolwarm', fmt=".2f")
    plt.title(f'Correlation Matrix for Feedstock: {feed_type}')
    plt.tight_layout()
    plt.show()
```

```
import matplotlib.pyplot as plt

# Group data by feedstock type
wc_data = results_df[results_df['Feedstock'] == 'WC']['Adsorption Capacity (mg/g)']
r_data = results_df[results_df['Feedstock'] == 'R']['Adsorption Capacity (mg/g)']

# Prepare data for boxplot
data   = [wc_data, r_data]
labels = ['WC', 'R']                 # will become the x-tick labels

# Create the boxplot
plt.figure(figsize=(8, 6))
plt.boxplot(
    data,
    labels=labels,                   # <-- the correct kwarg
    patch_artist=True,
    boxprops=dict(facecolor='blue'),
    medianprops=dict(color='black')
)

# Add titles and labels
plt.title('Adsorption Capacity by Feedstock Type')
plt.xlabel('Feedstock Type')
plt.ylabel('Adsorption Capacity (mg/g)')
plt.grid(axis='y', linestyle='--', alpha=0.7)
plt.tight_layout()
plt.show()
```

```
import pandas as pd
import numpy as np
from numpy.polynomial import Polynomial
import matplotlib.pyplot as plt


# Clean and prepare data
df = df.sort_values(by=['ID', 'run time'])
df['effluent/influent ratio'] = df['effluent mg/m^3'] / df['influent mg/m^3']   #adds a C/C0 column to dataset
df.dropna(subset=['run time', 'influent mg/m^3', 'effluent mg/m^3'], inplace=True) #drops na data

# Store adsorption results
results = []  #blank results table to store our adsorption capacities

# Loop over each unique sample ID
for sample_id, group in df.groupby('ID'):
    group = group.sort_values('run time')
    x = group['run time'].values  # in minutes
    influent = group['influent mg/m^3'].values  # mg/m³
    effluent = group['effluent mg/m^3'].values  # mg/m³
    flow_rate_L_min = group['Flow Rate'].iloc[0]  # L/min
    biochar_mass_g = group['mass(g)'].iloc[0]  # g

    if len(x) < 4:   #removes any dataset that doesn't have enough data
        print(f"Skipping ID {sample_id}: not enough data for polynomial fitting.")
        continue

    # Fit 3rd-degree polynomial to effluent data
    poly_coeffs = np.polyfit(x, effluent, 3) #fits a 3rd order model
    poly_effluent = np.poly1d(poly_coeffs) #calculate the y-values using fitted parameters

    # Create fine time grid for integration
    x_fine = np.linspace(min(x), max(x), 300)
    effluent_fitted = poly_effluent(x_fine)

    # Clip effluent values if they exceed influent
    influent_mean = np.mean(influent)
    effluent_fitted = np.clip(effluent_fitted, 0, influent_mean)

    # Calculate concentration difference (adsorbed) over time
    adsorbed_conc = influent_mean - effluent_fitted  # mg/m³

    # Flow rate in m³/min
    flow_m3_per_min = flow_rate_L_min / 1000

    # Mass removed at each time step = (adsorbed concentration × flow × dt)
    dt = np.gradient(x_fine)  # minutes
    mass_removed_mg = adsorbed_conc * flow_m3_per_min * dt  # mg

    # Total mass adsorbed = area under the curve
    total_mass_adsorbed_mg = np.sum(mass_removed_mg)

    # Adsorption capacity (mg/g)
    adsorption_capacity = total_mass_adsorbed_mg / biochar_mass_g

    results.append({
        'ID': sample_id,
        'adsorption_capacity_mg_per_g': adsorption_capacity
    })

    # Optional: plot for visual inspection
    plt.plot(x_fine, effluent_fitted / influent_mean, label=f'ID {sample_id}')

plt.xlabel('Run Time (min)')
plt.ylabel('Normalized Effluent Concentration (C/C₀)')
plt.title('Effluent Profile with Polynomial Fit')
plt.legend()
plt.grid(True)
plt.tight_layout()
plt.show()

# Output summary
results_df = pd.DataFrame(results)
print(results_df)
```

                 ID  adsorption_capacity_mg_per_g
0       R-400-30-AD                     11.744791
1        R-400-60-A                      8.597116
2       R-400-60-AD                      7.401008
3        R-500-15-A                      7.480150
4   R-500-60-A-M1-B                      5.046059
5       R-500-60-AD                      9.060504
6        R-600-15-A                      4.455619
7       R-600-30-AD                      7.791697
8       R-600-30-AM                      6.069239
9       WC-400-15-A                      7.561674
10     WC-400-15-AD                      3.726829
11      WC-400-30-A                      5.499101
12     WC-400-30-AD                      3.171485
13      WC-400-60-A                     12.823208
14     WC-500-15-A                       9.533732
15     WC-500-15-AD                      9.514278
16    WC-500-15-ADI                      2.909330
17      WC-500-30-A                      8.786752
18     WC-500-30-AD                      5.249308
19    WC-500-30-ADI                      6.986171
20      WC-500-60-A                      4.734371
21      WC-600-15-A                      7.606935
22      WC-600-30-A                     11.315995
23     WC-600-30-AD                     15.224392
24      WC-600-60-A                     11.477413

```
# 1. Read the file
df = pd.read_excel('ammoniatest4.xlsx')
df.columns = df.columns.str.strip()     # tidy up header whitespace

# 2. Use “Sample” as the identifier
df = df.rename(columns={'Sample': 'id'})

# 3. Calculate the effluent / influent ratio
df['effluent/influent ratio'] = (
    df['effluent mg/m^3'] / df['influent mg/m^3']
)

# 4. Plot breakthrough curves, one line per sample
plt.figure(figsize=(10, 6))
for sample_id, group in df.groupby('id'):
    plt.plot(group['run time'],              # x-axis
             group['effluent/influent ratio'],
             label=f'Sample {sample_id}')

plt.xlabel('Run Time (min)')
plt.ylabel('Effluent / Influent Concentration Ratio')
plt.title('Breakthrough Curves by Sample')
plt.ylim(0, 1.2)
plt.legend(title="Sample")
plt.grid(True)
plt.tight_layout()
plt.show()
```

```
import pandas as pd
import numpy as np
import matplotlib.pyplot as plt

# ---------- 1. Load & clean ----------
df = pd.read_excel('ammoniatest4.xlsx')
df.columns = df.columns.str.strip()          # trim spaces

# Use “Sample” as our ID
df = df.rename(columns={'Sample': 'id'})

# ---------- 2. Derived columns ----------
df['effluent/influent ratio'] = (
    df['effluent mg/m^3'] / df['influent mg/m^3']
)

# ---------- 3. Plot w/ cubic fit ----------
plt.figure(figsize=(10, 6))

for sample_id, group in df.groupby('id'):
    x = group['run time'].values
    y = group['effluent/influent ratio'].values

    # keep only finite pairs
    mask = np.isfinite(x) & np.isfinite(y)
    x, y = x[mask], y[mask]

    if len(x) >= 4:                       # ≥4 points → 3rd-order fit possible
        coeffs = np.polyfit(x, y, 3)
        poly   = np.poly1d(coeffs)

        x_fit = np.linspace(x.min(), x.max(), 200)
        y_fit = poly(x_fit)

        plt.plot(x_fit, y_fit, label=f'Sample {sample_id}')
    else:
        print(f"Skipping Sample {sample_id}: not enough points (need ≥4).")

plt.xlabel('Run Time (min)')
plt.ylabel('Effluent / Influent Concentration Ratio')
plt.title('3rd-Order Polynomial Fit of Breakthrough Curves by Sample')
plt.ylim(0, 1.2)
plt.legend(title='Sample')
plt.grid(True)
plt.tight_layout()
plt.show()
```

```
import pandas as pd
import numpy as np
import matplotlib.pyplot as plt
from scipy.optimize import curve_fit

# ---------- 1 | Load the data ----------
df = pd.read_excel("ammoniatest4.xlsx", engine="openpyxl")
df["ratio"] = df["effluent mg/m^3"] / df["influent mg/m^3"]
df_valid = df[df["Valid: (Y/N)"] == "Y"]

# ---------- 2 | Average curve on a common grid ----------
t_grid = np.arange(0, df_valid["run time"].max() + 1, 1)

def interp_curve(group):
    t, y = group["run time"].values, group["ratio"].values
    idx = np.argsort(t)
    return np.interp(t_grid, t[idx], y[idx], left=np.nan, right=np.nan)

ratio_matrix = np.vstack(df_valid.groupby("Sample").apply(interp_curve).values)
mean_ratio   = np.nanmean(ratio_matrix, axis=0)
std_ratio    = np.nanstd(ratio_matrix, axis=0)

# ---------- 3 | Fit 4-parameter logistic to each curve ----------
def logistic4(t, A, B, k, t0):
    return A + (B - A) / (1 + np.exp(-k * (t - t0)))
#A       | lower asymptote (ratio at $t\to-\infty$; here ≈ initial baseline)
#B       | upper asymptote (plateau value; ideally → 1)                      
#k       | steepness (slope at the inflection point)                         
#t_{0}   | “midpoint time” when the ratio is halfway between $A$ and $B$     


fit_rows = []
for sid, g in df_valid.groupby("Sample"):
    t, y = g["run time"].values, g["ratio"].values
    p0   = [max(0, y.min()), min(1.05, y.max()), 0.05, np.median(t)]
    bounds = ([0, 0.5, 0, 0], [0.5, 1.2, 1, t.max() * 1.5])
    try:
        popt, _ = curve_fit(logistic4, t, y, p0=p0, bounds=bounds, maxfev=20000)
        A, B, k, t0 = popt
        r2 = 1 - np.sum((y - logistic4(t, *popt))**2) / np.sum((y - y.mean())**2)
    except RuntimeError:
        A = B = k = t0 = r2 = np.nan
    fit_rows.append(dict(ID=sid, A=A, B=B, k=k, t0=t0, R2=r2))

fits = pd.DataFrame(fit_rows).sort_values("R2", ascending=False)
fits.to_excel("logistic4_fits.xlsx", index=False)   # handy for later

# ---------- 4 | Visuals ----------
# 4a. Average curve
plt.figure(figsize=(8, 6))
plt.plot(t_grid, mean_ratio, color="black", label="Mean of valid curves")
plt.fill_between(t_grid, mean_ratio - std_ratio, mean_ratio + std_ratio,
                 alpha=0.3, label="±1 σ")
plt.ylim(0, 1.05)
plt.xlabel("Run Time (min)")
plt.ylabel("Effluent / Influent Ratio (C/C₀)")
plt.title("Average Breakthrough Curve")
plt.legend()
plt.tight_layout()
plt.show()

# 4b. Top N logistic fits (change N as you like)
N = 6
for sid in fits.head(N)["ID"]:
    g = df_valid[df_valid["Sample"] == sid]
    t, y = g["run time"].values, g["ratio"].values

    # get the four logistic parameters for this sample
    row = fits.loc[fits["ID"] == sid].iloc[0]
    A, B, k, t0 = row["A"], row["B"], row["k"], row["t0"]

    plt.plot(t, y, "o", label=f"{sid} data")
    plt.plot(t, logistic4(t, A, B, k, t0), "-", label=f"{sid} fit")

plt.xlabel("Run Time (min)")
plt.ylabel("C/C₀")
plt.title(f"Top {N} Curves vs Logistic Fits")
plt.legend(bbox_to_anchor=(1.05, 1), loc="upper left")
plt.tight_layout()
plt.show()
```

```
# ------------------------------------------------------------------
# Choose the correct time column
TIME_COL = "run time"          # or "Time" – use EXACT spelling from df.columns
# If the column has strings like "15 min", strip the text and convert:
df[TIME_COL] = (
    pd.to_numeric(df[TIME_COL].astype(str).str.extract(r"(\d+\.?\d*)")[0],
                  errors="coerce")
)

# Everything else stays the same ----------------------------------
df["influent_conc"] = df["influent mg/m^3"]
df_valid            = df[df["Valid: (Y/N)"] == "Y"]

feedstocks = {"WC": "tab:blue", "R": "tab:orange"}
dot_kw     = dict(marker="o", facecolors="none", linewidths=1, s=10)

# --- 1. Influent vs Temperature (already working) -----------------
plt.figure()
for feed, color in feedstocks.items():
    sub = df_valid[df_valid["Feed"] == feed]
    plt.scatter(sub["Biochar Temp"], sub["influent_conc"],
                label=feed, c=color, **dot_kw)
    if len(sub) >= 2:
        m, b = np.polyfit(sub["Biochar Temp"], sub["influent_conc"], 1)
        xx   = np.linspace(sub["Biochar Temp"].min(), sub["Biochar Temp"].max(), 100)
        plt.plot(xx, m*xx + b, linestyle="--", color=color)

plt.xlabel("Temperature (°C)")
plt.ylabel("Influent Concentration (mg m⁻³)")
plt.title("Influent Concentration vs Temperature")
plt.legend(); plt.tight_layout(); plt.show()
```

```
# -------------------------------------------------------------------
# CONFIG ──>  use the EXACT column name sitting in column D
TIME_COL = "Time"          # <- or "run time" if that's what you saw in df.columns
# -------------------------------------------------------------------

# 1. make sure the time column is numeric (15 / 30 / 60)
df[TIME_COL] = pd.to_numeric(df[TIME_COL], errors="coerce")

# 2. y-axis is still influent concentration
df["influent_conc"] = df["influent mg/m^3"]

# 3. keep only the rows you flagged as valid
df_valid = df[df["Valid: (Y/N)"].eq("Y")]

# --- 2. Influent Concentration vs Time ------------------------------------
plt.figure()
for feed, color in feedstocks.items():               # feedstocks = {"WC": "tab:blue", "R": "tab:orange"}
    sub = df_valid[df_valid["Feed"] == feed]

    # scatter every individual run (same aesthetic as the Temp plot)
    plt.scatter(sub[TIME_COL], sub["influent_conc"],
                label=feed, c=color, **dot_kw)       # dot_kw = dict(marker="o", facecolors="none" ...)

    # OPTIONAL: collapse the three time points so the regression isn’t
    # dominated by duplicated x-values
    means = (sub.groupby(TIME_COL)["influent_conc"]
                   .mean()
                   .reset_index())

    # linear trend line (three points → still OK for a straight fit)
    if len(means) >= 2:
        m, b = np.polyfit(means[TIME_COL], means["influent_conc"], 1)
        xx   = np.linspace(means[TIME_COL].min(), means[TIME_COL].max(), 100)
        plt.plot(xx, m*xx + b, linestyle="--", color=color)

plt.xlabel("Time (min)")
plt.ylabel("Influent Concentration (mg m⁻³)")
plt.title("Influent Concentration vs Time")
plt.xticks([15, 30, 60])
plt.legend()
plt.tight_layout()
plt.show()
```

```

```
